Repository: Stauc/coreone-indx-slicer-profiles

# Prusa CORE One INDX - slicer profiles and notes

Filament, process and printer presets for the **Prusa CORE One INDX 8T** with a mixed set of nozzles, for
**PrusaSlicer 2.9.x**, **PrusaSlicer 3.0 alpha** and **OrcaSlicer 2.5**, plus the test notes behind the numbers and the Python scripts
used to generate and verify them.

> Status: personal working set, tuned on one printer with the spools listed in [docs/filaments.md](docs/filaments.md).
> Values marked "estimate" in the docs have not been printed yet. Treat everything as a starting point and run your own first-layer,
> flow and pressure-advance checks. Not affiliated with or endorsed by Prusa Research, Sunlu, Geeetech or Ultrafuse.
> Day to day the author now slices with the PrusaSlicer 3 alpha (mixed-nozzle preset source) and uses OrcaSlicer for tuning; the PrusaSlicer 2.x presets are the tested base the other two are derived from.

## Hardware this is written for

| Tool | Nozzle | Used for |
|---|---|---|
| T1-T5 | 0.4 mm high-flow (CHT) | everyday PLA / PETG / ASA / TPU |
| T6 | 0.4 mm standard (no CHT) | CF filaments, TPU, white PLA/PETG |
| T7 | 0.25 mm | fine detail |
| T8 | 1.0 mm high-flow | big prints, normal and vase mode |

Printer variants: *Mixed Nozzles + Wiper*, *+ GECO* (cold-plate variant, PLA only), *HF 0.4 nozzle + Wiper* (all tools 0.4 HF).
Details and the compatibility conditions are in [docs/hardware-and-nozzle-layout.md](docs/hardware-and-nozzle-layout.md).

## Layout

```
slicers/
  prusaslicer-2.x/        filament/  print/  printer/        (.ini)
  prusaslicer-3-alpha/    presets/user/prusa-research-fff/PrusaResearch/   (.yaml)
                          mixed-nozzles/   separate preset source with a mixed-nozzle INDX printer (.zip) + its user presets
  orcaslicer/             filament/  process/  machine/      (.json)  + flowtest/ (throw-away calibration presets)
docs/                     hardware, filament table, flow-test results, PS3 notes, changelog
scripts/                  Python used to build/audit the profiles (paths assume the author's data folders)
```

## Naming

| Suffix | Meaning |
|---|---|
| `@COREONEINDX HF0.4` (Orca: `@Prusa CORE One INDX`) | T1-T5, 0.4 high-flow nozzle |
| `... Std0.4 - T6` | T6, 0.4 standard nozzle |
| `... 0.25 - T7` | T7, 0.25 nozzle |
| `... 1.0HF - T8` | T8, 1.0 high-flow nozzle |
| `- GECO` | for the cold-plate printer variant, PLA only |
| `- FLATTENED`, `- ICE Rob`, `- GeeeTech` | the author's own tunes (see filament table) |

## Documents

* [docs/hardware-and-nozzle-layout.md](docs/hardware-and-nozzle-layout.md) - tools, conditions, INDX start G-code facts
* [docs/filaments.md](docs/filaments.md) - every filament profile with its main values and where they come from
* [docs/flow-tests.md](docs/flow-tests.md) - max-flow tests, pitfalls, results
* [docs/prusaslicer-3-alpha.md](docs/prusaslicer-3-alpha.md) - PS3 preset format notes and alpha 13 -> 14 comparison, differences from PrusaSlicer 2.9
* [docs/prusaslicer-3-mixed-nozzles.md](docs/prusaslicer-3-mixed-nozzles.md) - mixed nozzles on one INDX printer in PrusaSlicer 3 alpha 14
* [docs/tpu-toolchange.md](docs/tpu-toolchange.md) - hotter clean + soak for TPU/FLEX tool changes in all three slicers (from a Prusa forum report, untested here)
* [docs/changelog.md](docs/changelog.md) - what was done, in order

## Credits

* **Kiddocteur** - the hotter cleaning temperature and soak for TPU tool changes, from his
  [Prusa forum report](https://forum.prusa3d.com/forum/prusa-indx-general-discussion-announcements-and-releases/solved-tpu-tangling-at-the-extruder-after-indx-tool-changes-the-nozzle-was-too-cold-during-cleaning/);
  details in [docs/tpu-toolchange.md](docs/tpu-toolchange.md).
* **[hyiger](https://forum.prusa3d.com/forum/profile/hyiger/)** - [A Mixed Nozzle Profile for the INDX](https://forum.prusa3d.com/forum/prusa-indx-general-discussion-announcements-and-releases/a-mixed-nozzle-profile-for-the-indx/) (Prusa forum, 25 Oct 2026) and his repository
  [hyiger/prusaslicer-indx-profiles](https://github.com/hyiger/prusaslicer-indx-profiles) (AGPL-3.0): a published mixed-nozzle setup for the INDX
  (0.25 mm in tool 1, HF0.4 in tools 2-8) in which PrusaSlicer filters each tool's filaments by that tool's nozzle. That observation is used in
  [docs/hardware-and-nozzle-layout.md](docs/hardware-and-nozzle-layout.md) and the idea of one printer preset with different nozzles per tool is the same here, but the tool layout,
  conditions and profiles in this repository were built separately and no files or settings were copied from his repository.
  If a 0.25 + HF0.4 layout suits you better, use his.

* **ltlowe** - [Multi-Size Core One INDX profile bundle](https://forum.prusa3d.com/forum/prusa-indx-general-discussion-announcements-and-releases/i-have-created-a-multi-size-custom-vendor-profil/#post-808190) (Prusa forum, 2 Nov 2026): the idea of a separate PrusaSlicer 3 printer family with its own tools, and the offline-archive layout that

File: slicers/prusaslicer-3-alpha/mixed-nozzles/user-presets/filament-GeeeTech PLA Black Carbon Fiber @INDXMIX HF0.4.yaml
kind: filament
id: 789575e5-d2a1-4dff-97fe-b96de34739a8
variants:
- condition: ((printer.base_model == "INDX_MIXED") and (tool.nozzle_diameter == 0.4) and tool.nozzle_high_flow)
  id: GCwHat8CQLmcOFjumJJEFw
  name: "GeeeTech PLA Black Carbon Fiber @INDXMIX HF0.4"
  unconditional_inherits:
  - SXM_B1C07163B719D4313E08
  values:
    bed_temperature: 55
    bridge_fan_speed: 100
    chamber_minimal_temperature: 0
    chamber_temperature: 20
    cooling: 1
    cooling_perimeter_transition_distance: 10
    cooling_slowdown_logic: "consistent_surface"
    disable_fan_first_layers: 1
    enable_dynamic_fan_speeds: 1
    end_filament_gcode: "; Filament-specific end gcode"
    extrusion_multiplier: 0.98
    fan_always_on: 1
    fan_below_layer_time: 40
    filament_abrasive: 0
    filament_colour: "#1A1A1A"
    filament_cooling_final_speed: 0
    filament_cooling_initial_speed: 0
    filament_cooling_moves: 0
    filament_cost: 20
    filament_density: 1.24
    filament_diameter: 1.75
    filament_flush_speed: 0
    filament_flush_volume: 0
    filament_infill_max_crossing_speed: 200
    filament_infill_max_speed: 0
    filament_loading_speed: 0
    filament_loading_speed_start: 0
    filament_max_volumetric_speed: 9
    filament_minimal_purge_on_wipe_tower: 10
    filament_multitool_ramming: 1
    filament_multitool_ramming_flow: 30
    filament_multitool_ramming_volume: 18
    filament_notes: "GeeeTech PLA Black Carbon Fiber 1.75 mm. 3DJake lists nozzle 190-200 C, bed 50-60 C and a stainless steel nozzle of at least 0.6 mm. Abrasive flag left at 0 so the printer accepts the HF0.4 nozzle; use only for small prints and clean the nozzle right after printing. Flow limit 9 mm3/s is an estimate, not measured."
    filament_purge_multiplier: "100%"
    filament_ramming_parameters: "250 100 39.871 39.871| 0.05 39.9547 0.45 39.9547 0.95 39.9547 1.45 39.9547 1.95 39.9547 2.45 39.9547 2.95 39.9547 3.45 39.9547 3.95 39.9547 4.45 39.9547 4.95 39.9547"
    retract_length: 0.8
    retract_length_toolchange: 0.8
    filament_shrinkage_compensation_xy: "0%"
    filament_shrinkage_compensation_z: "0%"
    filament_soluble: 0
    filament_spool_weight: 193
    filament_stamping_distance: 0
    filament_stamping_loading_speed: 0
    filament_toolchange_delay: 0
    filament_type: "PLA"
    filament_unloading_speed: 0
    filament_unloading_speed_start: 0
    filament_vendor: "GeeeTech"
    first_layer_bed_temperature: 55
    first_layer_temperature: 205
    full_fan_speed_layer: 3
    max_fan_speed: 100
    min_fan_speed: 100
    min_print_speed: 20
    overhang_fan_speed_0: 100
    overhang_fan_speed_1: 100
    overhang_fan_speed_2: 100
    overhang_fan_speed_3: 0
    slowdown_below_layer_time: 9
    temperature: 200
    pressure_advance_value: 0.038
  features:
    based_id: SXM_B1C07163B719D4313E08
    based_root_id: SXM_44C9746DA0AAF545FC86

File: slicers/prusaslicer-3-alpha/mixed-nozzles/user-presets/filament-Prusament PA11 Carbon Fiber @INDXMIX 1.0HF - T8.yaml
kind: filament
id: 1ff13f73-2c4b-4332-88d4-f3bf610b2e5e
variants:
- condition: ((printer.base_model == "INDX_MIXED") and (tool.nozzle_diameter == 1) and tool.nozzle_high_flow)
  id: 99M5aCUXUXuMXBhvXBEWnA
  name: "Prusament PA11 Carbon Fiber @INDXMIX 1.0HF - T8"
  unconditional_inherits:
  - SXM_FF36F1936C4E41D75F54
  values:
    bed_temperature: 115
    bridge_fan_speed: 20
    chamber_minimal_temperature: 40
    chamber_temperature: 55
    cooling: 1
    cooling_perimeter_transition_distance: 10
    cooling_slowdown_logic: "consistent_surface"
    disable_fan_first_layers: 4
    enable_dynamic_fan_speeds: 1
    end_filament_gcode: "; Filament-specific end gcode"
    extrusion_multiplier: 1.05
    fan_always_on: 0
    fan_below_layer_time: 20
    filament_abrasive: 1
    filament_colour: "#BBBBBB"
    filament_cooling_final_speed: 2.5
    filament_cooling_initial_speed: 5
    filament_cooling_moves: 3
    filament_cost: 124.99
    filament_density: 1.11
    filament_diameter: 1.75
    filament_flush_speed: 0
    filament_flush_volume: 0
    filament_infill_max_crossing_speed: 140
    filament_infill_max_speed: 0
    filament_loading_speed: 10
    filament_loading_speed_start: 50
    filament_max_volumetric_speed: 10
    filament_minimal_purge_on_wipe_tower: 18
    filament_multitool_ramming: 1
    filament_multitool_ramming_flow: 30
    filament_multitool_ramming_volume: 18
    filament_notes: "Prusament PA11 Carbon Fiber for the 1.0 mm high-flow nozzle on T8 of the mixed-nozzle INDX printers. Prusa has no 1.0 or INDX PA11 CF preset: values of its CORE One 0.8 mm PA11 CF preset (285/275 C, bed 115/90, 10 mm3/s, fan 15-20%, pressure advance 0.016). Untested. Abrasive: needs a hardened nozzle on T8."
    filament_purge_multiplier: "100%"
    filament_ramming_parameters: "250 100 42.4194 42.4194 42.4194 42.4194 42.4194| 0.05 42.4387 0.45 42.4387 0.95 42.4387 1.45 42.4387 1.95 42.4387 2.45 42.4387 2.95 42.4387 3.45 42.4387 3.95 42.4387 4.45 42.4387 4.95 42.4387"
    retract_length_toolchange: 0.8
    filament_shrinkage_compensation_xy: "0%"
    filament_shrinkage_compensation_z: "0.28%"
    filament_soluble: 0
    filament_spool_weight: 197
    filament_stamping_distance: 45
    filament_stamping_loading_speed: 26.5
    filament_toolchange_delay: 0
    filament_type: "PA"
    filament_unloading_speed: 60
    filament_unloading_speed_start: 60
    filament_vendor: "Prusa Polymers"
    first_layer_bed_temperature: 90
    first_layer_temperature: 275
    full_fan_speed_layer: 3
    idle_temperature: 130
    max_fan_speed: 20
    min_fan_speed: 15
    min_print_speed: 15
    overhang_fan_speed_0: 100
    overhang_fan_speed_1: 100
    overhang_fan_speed_2: 100
    overhang_fan_speed_3: 0
    slowdown_below_layer_time: 20
    temperature: 285
    pressure_advance_value: 0.011
  features:
    based_id: SXM_FF36F1936C4E41D75F54
    based_root_id: SXM_108D28B4FA99D5168772

File: slicers/prusaslicer-3-alpha/mixed-nozzles/user-presets/filament-Prusament PA11 Carbon Fiber @INDXMIX Std0.4 - T6.yaml
kind: filament
id: e7a522d1-767d-4fbe-93d2-3db881f06528
variants:
- condition: ((printer.base_model == "INDX_MIXED") and (tool.nozzle_diameter == 0.4) and not tool.nozzle_high_flow)
  id: w4HOunNgDxmG3nbJPV8UKA
  name: "Prusament PA11 Carbon Fiber @INDXMIX Std0.4 - T6"
  unconditional_inherits:
  - SXM_FF36F1936C4E41D75F54
  values:
    bed_temperature: 115
    bridge_fan_speed: 20
    chamber_minimal_temperature: 40
    chamber_temperature: 55
    cooling: 1
    cooling_perimeter_transition_distance: 10
    cooling_slowdown_logic: "consistent_surface"
    disable_fan_first_layers: 4
    enable_dynamic_fan_speeds: 1
    end_filament_gcode: "; Filament-specific end gcode"
    extrusion_multiplier: 1.05
    fan_always_on: 0
    fan_below_layer_time: 15
    filament_abrasive: 1
    filament_colour: "#BBBBBB"
    filament_cooling_final_speed: 2.5
    filament_cooling_initial_speed: 5
    filament_cooling_moves: 3
    filament_cost: 124.99
    filament_density: 1.11
    filament_diameter: 1.75
    filament_flush_speed: 0
    filament_flush_volume: 0
    filament_infill_max_crossing_speed: 140
    filament_infill_max_speed: 0
    filament_loading_speed: 10
    filament_loading_speed_start: 50
    filament_max_volumetric_speed: 6.5
    filament_minimal_purge_on_wipe_tower: 35
    filament_multitool_ramming: 1
    filament_multitool_ramming_flow: 30
    filament_multitool_ramming_volume: 18
    filament_notes: "Prusament PA11 Carbon Fiber for the standard 0.4 mm nozzle on T6 of the mixed-nozzle INDX printers. All values from Prusa's own PA11 CF preset (CORE One, 0.4): 285/275 C, bed 115/90, 6.5 mm3/s, fan 15-20%, pressure advance 0.05. Prusa has no INDX PA11 CF preset. Abrasive: needs a hardened nozzle on T6."
    filament_purge_multiplier: "100%"
    filament_ramming_parameters: "250 100 42.4194 42.4194 42.4194 42.4194 42.4194| 0.05 42.4387 0.45 42.4387 0.95 42.4387 1.45 42.4387 1.95 42.4387 2.45 42.4387 2.95 42.4387 3.45 42.4387 3.95 42.4387 4.45 42.4387 4.95 42.4387"
    retract_length_toolchange: 0.8
    filament_shrinkage_compensation_xy: "0%"
    filament_shrinkage_compensation_z: "0.28%"
    filament_soluble: 0
    filament_spool_weight: 197
    filament_stamping_distance: 45
    filament_stamping_loading_speed: 26.5
    filament_toolchange_delay: 0
    filament_type: "PA"
    filament_unloading_speed: 60
    filament_unloading_speed_start: 60
    filament_vendor: "Prusa Polymers"
    first_layer_bed_temperature: 90
    first_layer_temperature: 275
    full_fan_speed_layer: 3
    idle_temperature: 130
    max_fan_speed: 20
    min_fan_speed: 15
    min_print_speed: 15
    overhang_fan_speed_0: 100
    overhang_fan_speed_1: 100
    overhang_fan_speed_2: 100
    overhang_fan_speed_3: 0
    slowdown_below_layer_time: 20
    temperature: 285
    pressure_advance_value: 0.05
  features:
    based_id: SXM_FF36F1936C4E41D75F54
    based_root_id: SXM_108D28B4FA99D5168772

File: slicers/prusaslicer-3-alpha/mixed-nozzles/user-presets/filament-Prusament PC Blend Carbon Fiber @INDXMIX 1.0HF - T8.yaml
kind: filament
id: b4526c0f-5826-47fc-9502-50f1755a1e10
variants:
- condition: ((printer.base_model == "INDX_MIXED") and (tool.nozzle_diameter == 1) and tool.nozzle_high_flow)
  id: 8nBJO3jzxNhi3/U0+PpIZQ
  name: "Prusament PC Blend Carbon Fiber @INDXMIX 1.0HF - T8"
  unconditional_inherits:
  - SXM_FF36F1936C4E41D75F54
  values:
    bed_temperature: 115
    bridge_fan_speed: 30
    chamber_minimal_temperature: 40
    chamber_temperature: 55
    cooling: 1
    cooling_perimeter_transition_distance: 10
    cooling_slowdown_logic: "consistent_surface"
    disable_fan_first_layers: 4
    enable_dynamic_fan_speeds: 1
    end_filament_gcode: "; Filament-specific end gcode"
    extrusion_multiplier: 1.03
    fan_always_on: 0
    fan_below_layer_time: 15
    filament_abrasive: 1
    filament_colour: "#BBBBBB"
    filament_cooling_final_speed: 0
    filament_cooling_initial_speed: 0
    filament_cooling_moves: 0
    filament_cost: 74.99
    filament_density: 1.22
    filament_diameter: 1.75
    filament_flush_speed: 0
    filament_flush_volume: 0
    filament_infill_max_crossing_speed: 100
    filament_infill_max_speed: 0
    filament_loading_speed: 0
    filament_loading_speed_start: 0
    filament_max_volumetric_speed: 18
    filament_minimal_purge_on_wipe_tower: 18
    filament_multitool_ramming: 1
    filament_multitool_ramming_flow: 30
    filament_multitool_ramming_volume: 18
    filament_notes: "Prusament PC Blend Carbon Fiber for the 1.0 mm high-flow nozzle on T8 of the mixed-nozzle INDX printers. Prusa has no 1.0 profile: INDX HF0.4 preset with the numbers of the CORE One 0.8 preset (285 C, 18 mm3/s); pressure advance 0.011 (trend of Prusa 0.4/0.6/0.8 values). Untested. Abrasive: needs a hardened nozzle on T8."
    filament_purge_multiplier: "100%"
    filament_ramming_parameters: "250 100 42.4194 42.4194| 0.05 42.4387 0.45 42.4387 0.95 42.4387 1.45 42.4387 1.95 42.4387 2.45 42.4387 2.95 42.4387 3.45 42.4387 3.95 42.4387 4.45 42.4387 4.95 42.4387"
    retract_length_toolchange: 0.8
    filament_shrinkage_compensation_xy: "0%"
    filament_shrinkage_compensation_z: "0.18%"
    filament_soluble: 0
    filament_spool_weight: 278
    filament_stamping_distance: 0
    filament_stamping_loading_speed: 0
    filament_toolchange_delay: 0
    filament_type: "PC"
    filament_unloading_speed: 0
    filament_unloading_speed_start: 0
    filament_vendor: "Prusa Polymers"
    first_layer_bed_temperature: 110
    first_layer_temperature: 285
    full_fan_speed_layer: 3
    max_fan_speed: 30
    min_fan_speed: 15
    min_print_speed: 15
    overhang_fan_speed_0: 20
    overhang_fan_speed_1: 12
    overhang_fan_speed_2: 100
    overhang_fan_speed_3: 0
    slowdown_below_layer_time: 15
    temperature: 285
    pressure_advance_value: 0.011
  features:
    based_id: SXM_FF36F1936C4E41D75F54
    based_root_id: SXM_108D28B4FA99D5168772

File: slicers/prusaslicer-3-alpha/mixed-nozzles/user-presets/filament-Prusament PC Blend Carbon Fiber @INDXMIX Std0.4 - T6.yaml
kind: filament
id: e3a06866-8f24-4e48-9f9a-de02374ff234
variants:
- condition: ((printer.base_model == "INDX_MIXED") and (tool.nozzle_diameter == 0.4) and not tool.nozzle_high_flow)
  id: UKwuUR4IwrMMenOn0aATaw
  name: "Prusament PC Blend Carbon Fiber @INDXMIX Std0.4 - T6"
  unconditional_inherits:
  - SXM_FF36F1936C4E41D75F54
  values:
    bed_temperature: 115
    bridge_fan_speed: 25
    chamber_minimal_temperature: 40
    chamber_temperature: 55
    cooling: 1
    cooling_perimeter_transition_distance: 10
    cooling_slowdown_logic: "consistent_surface"
    disable_fan_first_layers: 4
    enable_dynamic_fan_speeds: 1
    end_filament_gcode: "; Filament-specific end gcode"
    extrusion_multiplier: 1.03
    fan_always_on: 0
    fan_below_layer_time: 15
    filament_abrasive: 1
    filament_colour: "#BBBBBB"
    filament_cooling_final_speed: 0
    filament_cooling_initial_speed: 0
    filament_cooling_moves: 0
    filament_cost: 74.99
    filament_density: 1.22
    filament_diameter: 1.75
    filament_flush_speed: 0
    filament_flush_volume: 0
    filament_infill_max_crossing_speed: 100
    filament_infill_max_speed: 0
    filament_loading_speed: 0
    filament_loading_speed_start: 0
    filament_max_volumetric_speed: 9
    filament_minimal_purge_on_wipe_tower: 10
    filament_multitool_ramming: 1
    filament_multitool_ramming_flow: 30
    filament_multitool_ramming_volume: 18
    filament_notes: "Prusament PC Blend Carbon Fiber for the standard 0.4 mm nozzle on T6 of the mixed-nozzle INDX printers. Prusa INDX HF0.4 preset with the standard-nozzle values of the CORE One preset: 285 C, 9 mm3/s, bridge fan 25%. Abrasive: needs a hardened nozzle on T6."
    filament_purge_multiplier: "100%"
    filament_ramming_parameters: "250 100 42.4194 42.4194| 0.05 42.4387 0.45 42.4387 0.95 42.4387 1.45 42.4387 1.95 42.4387 2.45 42.4387 2.95 42.4387 3.45 42.4387 3.95 42.4387 4.45 42.4387 4.95 42.4387"
    retract_length_toolchange: 0.8
    filament_shrinkage_compensation_xy: "0%"
    filament_shrinkage_compensation_z: "0.18%"
    filament_soluble: 0
    filament_spool_weight: 278
    filament_stamping_distance: 0
    filament_stamping_loading_speed: 0
    filament_toolchange_delay: 0
    filament_type: "PC"
    filament_unloading_speed: 0
    filament_unloading_speed_start: 0
    filament_vendor: "Prusa Polymers"
    first_layer_bed_temperature: 110
    first_layer_temperature: 285
    full_fan_speed_layer: 3
    max_fan_speed: 30
    min_fan_speed: 15
    min_print_speed: 15
    overhang_fan_speed_0: 20
    overhang_fan_speed_1: 12
    overhang_fan_speed_2: 100
    overhang_fan_speed_3: 0
    slowdown_below_layer_time: 15
    temperature: 285
    pressure_advance_value: 0.05
  features:
    based_id: SXM_FF36F1936C4E41D75F54
    based_root_id: SXM_108D28B4FA99D5168772

File: slicers/prusaslicer-3-alpha/mixed-nozzles/user-presets/filament-Prusament PP Carbon Fiber @INDXMIX 1.0HF - T8.yaml
kind: filament
id: 3f2ce826-30e6-4a4f-a002-474c87e6d683
variants:
- condition: ((printer.base_model == "INDX_MIXED") and (tool.nozzle_diameter == 1) and tool.nozzle_high_flow)
  id: 9QC1aZVFvuxRx0e2YJ9quQ
  name: "Prusament PP Carbon Fiber @INDXMIX 1.0HF - T8"
  unconditional_inherits:
  - SXM_FF36F1936C4E41D75F54
  values:
    bed_temperature: 85
    bridge_fan_speed: 0
    chamber_minimal_temperature: 40
    chamber_temperature: 55
    cooling: 1
    cooling_perimeter_transition_distance: 10
    cooling_slowdown_logic: "consistent_surface"
    disable_fan_first_layers: 3
    enable_dynamic_fan_speeds: 1
    end_filament_gcode: "; Filament-specific end gcode"
    extrusion_multiplier: 1.09
    fan_always_on: 0
    fan_below_layer_time: 0
    filament_abrasive: 1
    filament_colour: "#BBBBBB"
    filament_cooling_final_speed: 2.5
    filament_cooling_initial_speed: 5
    filament_cooling_moves: 3
    filament_cost: 121.2
    filament_density: 0.91
    filament_diameter: 1.75
    filament_flush_speed: 0
    filament_flush_volume: 0
    filament_infill_max_crossing_speed: 0
    filament_infill_max_speed: 0
    filament_loading_speed: 10
    filament_loading_speed_start: 50
    filament_max_volumetric_speed: 8
    filament_minimal_purge_on_wipe_tower: 18
    filament_multitool_ramming: 1
    filament_multitool_ramming_flow: 30
    filament_multitool_ramming_volume: 18
    filament_notes: "Prusament PP Carbon Fiber for the 1.0 mm high-flow nozzle on T8 of the mixed-nozzle INDX printers. Prusa has no INDX or 1.0 preset: CORE One 0.8 PP CF values (270 C, bed 85/95, 8 mm3/s, no fan, extrusion multiplier 1.09); pressure advance 0.010. Untested. Abrasive: needs a hardened nozzle on T8. Print on the PP sheet, not PEI."
    filament_purge_multiplier: "100%"
    filament_ramming_parameters: "250 100 42.4194 42.4194 42.4194 42.4194 42.4194| 0.05 42.4387 0.45 42.4387 0.95 42.4387 1.45 42.4387 1.95 42.4387 2.45 42.4387 2.95 42.4387 3.45 42.4387 3.95 42.4387 4.45 42.4387 4.95 42.4387"
    retract_length_toolchange: 0.8
    filament_shrinkage_compensation_xy: "0%"
    filament_shrinkage_compensation_z: "0%"
    filament_soluble: 0
    filament_spool_weight: 278
    filament_stamping_distance: 45
    filament_stamping_loading_speed: 26.5
    filament_toolchange_delay: 0
    filament_type: "PP"
    filament_unloading_speed: 60
    filament_unloading_speed_start: 60
    filament_vendor: "Prusa Polymers"
    first_layer_bed_temperature: 95
    first_layer_temperature: 270
    full_fan_speed_layer: 5
    idle_temperature: 130
    max_fan_speed: 0
    min_fan_speed: 0
    min_print_speed: 5
    overhang_fan_speed_0: 100
    overhang_fan_speed_1: 100
    overhang_fan_speed_2: 100
    overhang_fan_speed_3: 0
    slowdown_below_layer_time: 10
    temperature: 270
    pressure_advance_value: 0.011
  features:
    based_id: SXM_FF36F1936C4E41D75F54
    based_root_id: SXM_108D28B4FA99D5168772

File: slicers/prusaslicer-3-alpha/mixed-nozzles/user-presets/filament-Prusament PP Carbon Fiber @INDXMIX Std0.4 - T6.yaml
kind: filament
id: 85a63740-f822-4ce6-b0ad-945ce6faf37e
variants:
- condition: ((printer.base_model == "INDX_MIXED") and (tool.nozzle_diameter == 0.4) and not tool.nozzle_high_flow)
  id: DN8vMdlE85x3Y0/0RZbkYg
  name: "Prusament PP Carbon Fiber @INDXMIX Std0.4 - T6"
  unconditional_inherits:
  - SXM_FF36F1936C4E41D75F54
  values:
    bed_temperature: 85
    bridge_fan_speed: 0
    chamber_minimal_temperature: 40
    chamber_temperature: 55
    cooling: 1
    cooling_perimeter_transition_distance: 10
    cooling_slowdown_logic: "consistent_surface"
    disable_fan_first_layers: 3
    enable_dynamic_fan_speeds: 1
    end_filament_gcode: "; Filament-specific end gcode"
    extrusion_multiplier: 1.09
    fan_always_on: 0
    fan_below_layer_time: 0
    filament_abrasive: 1
    filament_colour: "#BBBBBB"
    filament_cooling_final_speed: 2.5
    filament_cooling_initial_speed: 5
    filament_cooling_moves: 3
    filament_cost: 121.2
    filament_density: 0.91
    filament_diameter: 1.75
    filament_flush_speed: 0
    filament_flush_volume: 0
    filament_infill_max_crossing_speed: 0
    filament_infill_max_speed: 0
    filament_loading_speed: 10
    filament_loading_speed_start: 50
    filament_max_volumetric_speed: 4
    filament_minimal_purge_on_wipe_tower: 35
    filament_multitool_ramming: 1
    filament_multitool_ramming_flow: 30
    filament_multitool_ramming_volume: 18
    filament_notes: "Prusament PP Carbon Fiber for the standard 0.4 mm nozzle on T6 of the mixed-nozzle INDX printers. Prusa has no INDX preset for it: values of the CORE One PP CF preset (270 C, bed 85/95, 4 mm3/s, no fan, extrusion multiplier 1.09), pressure advance 0.036 for 0.4. Abrasive: needs a hardened nozzle on T6. Print on the PP sheet, not PEI."
    filament_purge_multiplier: "100%"
    filament_ramming_parameters: "250 100 42.4194 42.4194 42.4194 42.4194 42.4194| 0.05 42.4387 0.45 42.4387 0.95 42.4387 1.45 42.4387 1.95 42.4387 2.45 42.4387 2.95 42.4387 3.45 42.4387 3.95 42.4387 4.45 42.4387 4.95 42.4387"
    retract_length_toolchange: 0.8
    filament_shrinkage_compensation_xy: "0%"
    filament_shrinkage_compensation_z: "0%"
    filament_soluble: 0
    filament_spool_weight: 278
    filament_stamping_distance: 45
    filament_stamping_loading_speed: 26.5
    filament_toolchange_delay: 0
    filament_type: "PP"
    filament_unloading_speed: 60
    filament_unloading_speed_start: 60
    filament_vendor: "Prusa Polymers"
    first_layer_bed_temperature: 95
    first_layer_temperature: 270
    full_fan_speed_layer: 5
    idle_temperature: 130
    max_fan_speed: 0
    min_fan_speed: 0
    min_print_speed: 5
    overhang_fan_speed_0: 100
    overhang_fan_speed_1: 100
    overhang_fan_speed_2: 100
    overhang_fan_speed_3: 0
    slowdown_below_layer_time: 6
    temperature: 270
    pressure_advance_value: 0.036
  features:
    based_id: SXM_FF36F1936C4E41D75F54
    based_root_id: SXM_108D28B4FA99D5168772
